Repository: ericxxzhang/e-certify.github.io

File: _posts/2021-09-18-Solid-state-Battery.md
---
layout:     post
title:      10. 什么是固态电池
subtitle:    "\"固态电池知识\""
date:       2021-09-16
author:     Eric Zhang
header-img: img/Solid-state -Battery.jpg
catalog: true
tags:
    - 固态电池
    - 锂电池
    - 学习
---

> “🙉🙉🙉 ”


## 前言

### 1. 什么是全固态电池？
如其名所示，全固态电池是构成电池的所有部件均是“固态”的电池。锂离子电池等二次电池（可以充电、反复使用的电池）基本上由以金属为材料的两个电极（正极和负极）以及充满其间的电解质构成。传统二次电池的电解质使用液体，而全固态电池的电解质使用固体。

电解质成为固体后，可望推出容量比锂离子电池大、高功率的电池。另外，通过使电解质成为固体后，还具有比锂离子电池安全的优点，装载于电动汽车等的可能性也引人注目。

全固态电池如果能够实用化，将具备各种优点。现在，各家公司正在为大量供应进行产品开发和量产化而互相激烈竞争。

## 正文
### 2. 全固态电池的工作原理

![](/img/Solid-state -Battery1.JPG)

有关从电池取出电能的工作原理，全固态电池与锂离子电池几乎相同。金属被用作为电极材料，离子通过电解质在正负极之间移动，从而产生电的流动。两者之间的主要区别在于电解质是否固体。如果电解质是液体，则有隔开正极和负极的隔膜，防止正极侧的液体和负极侧的液体急剧混合，而如是固态电解质，就不需要隔膜。

全固态电池研究的关键在于找到和开发固体材料。以前，没有找到离子能在内部移动，使足够的电向电极流动的固体材料，找到后全固态电池的开发日益活跃。通过将电解质从液体变为固体，离子在电池内频繁移动，可以实现比锂离子电池容量大、功率高的电池。

### 3. 全固态电池的种类
全固态电池按其制造方式被分类为“堆积型”和“薄膜型”两大类，能储存的能量的量不同。

种类	特点	所设想的用途
堆积型	能储存的能量的量多。	电动汽车的电池等
薄膜型	能储存的能量的量少，但耐用。	IoT设备等

#### 堆积型全固态电池的特点
粉体（粉和粒子等集聚的物质）被用作为电极和电解质的材料。可以制作能储存更多能量的大容量电池。设想主要用于电动汽车等大型物体。

#### 薄膜型全固态电池的特点
是以在真空状态下在电极上堆积薄膜状电解质的方式制造的电池。能储存的能量少，无法输出大容量。但有循环寿命长、易于制造等优点。因是小型，所以适合用于传感器等小型设备。

4. 与锂离子电池的区别，全固态电池的优点
作为下一代二次电池得到期待的全固态电池有以下所示的各种优点。

![](/img/Solid-state -Battery2.JPG)

#### 能耐低温至高温

因为锂离子电池的电解质使用可燃性有机溶剂（溶化不溶于水的物质的液体），所以担心在高温环境下的使用。而全固态电池的电解质不使用可燃性材料，所以在更高温度下也可使用。

而且，在低温下液体电解质中有时离子移动会变得迟钝，电池性能会下降，电压也会下降。而低温下固体电解质也不会像液体般地结冻，所以内部的电阻并不怎么上升，电池性能也并不怎么下降。

#### 可以快速充电

耐高温的优点在快速充电时也很有利。越是快速充电，电池的温度越高，耐高温的全固态电池能比现在的锂离子电池更快速地充电。

#### 寿命长

电池的寿命因电解质的性质而异。因为锂离子电池不利用其他二次电池似的电池反应，所以电极老化少，寿命长，但是长期使用时还是可见电解质的老化。在这一点上，因为全固态电池的电解质比液体的老化更少，所以可进一步延长寿命。

#### 形状的自由度高

为了防止液体漏出，液体电解质在结构上有限制，而全固态电池因为没有这种限制，所以易于小型化、薄型化，还可叠合、折弯使用，可以各种形状使用。

### 5. 全固态电池的用途

![](/img/Solid-state -Battery3.JPG)

全固态电池的另一个备受期待的用途是电动汽车。现在，锂离子电池被用于电动汽车，如果使用全固态电池，则因为不含可燃性有机溶剂，所以可望降低由事故引起的起火等风险。另外，现在的电动汽车与加汽油相比，充电较花时间，如果使用全固态电池，则能更快速地充电。

另外，积极推进全固态电池实用化的原因之一是可以弥补锂离子电池具有的不耐高温的弱点。如果利用耐热的特点，便可以直接焊接在电子基板上，所以设想可用于电子设备的备份电源和IoT传感器等。如果用于电脑和智能手机等，便可实现更长时间、更有力地工作。

而且，与锂离子电池相比，因为可以实现更大容量、更大功率，所以可望用于飞机和船舶等，而且因为能适应从高温至低温的温度变化，所以还可望用于在宇宙空间所用的设备等。

### 6. 全固态电池的安全性

因为锂离子电池将易于汽化的有机溶剂用作为电解质，所以人们担心在高温环境下的使用。另外，使用液体电解质时，为了不造成正极和负极因冲击而直接接触的状态（短路），需使用将正极和负极隔开的隔膜等。

因为全固态电池的电极被固体隔开，所以不易发生短路，并因为使用耐热性高的电解质，所以可以在更高温度下使用。虽说如此，因为电池均是“能源罐头”，所以全固态电池也有风险。可能会因某种原因，电极发生短路，所以使用操作时需要小心谨慎。
## 后记

—— Eric Zhang 记于 2021.9

File: _posts/2021-09-22-Battery-Testing-According-To-ECE-R100-Rev3.md
---
layout:     post
title:      12. 电动汽车动力电池测试——欧盟ECE R100 Rev3
subtitle:    "\"电动汽车知识\""
date:       2021-09-25
author:     Eric Zhang
header-img: img/battery.jpeg
catalog: true
tags:
    - 电气汽车
    - 锂电池
    - 认证
---

> “🙉🙉🙉 ”


## 前言

动力电池是新能源汽车的核心零部件，对新能源汽车的动力性、安全性、续驶里程和使用寿命起着决定性作用。对出口欧盟电动车用
电池系统的测试标准ECERegulationNo.100(ECER100)进行了聚焦测试项目、测试方法分解。有针对性地给出ECER100标准下的电池
系统测试关键环节，为国内企业进行ECER100认证提供了参考。


## 正文—测试项目介绍
### 1. 振动Vibration test
1)温度：22±5℃，≥95%SOC,垂直方向;

2)正弦振动 7-50-7Hz 3h重复12次;

3)频率与加速度关系:

7-18Hz 10m/s2

18-30Hz 10逐渐降低到2m/s2

30-50Hz 2m/s2

4)振动完成后进行标准充放电，然后静置1h观察;

要求：无电解液渗漏、无破裂（仅适用于高压REESS系统）、无排气、无起火和无爆炸，针对高压REESS系统，绝缘内阻测量≥100Ω/。

### 2.温度冲击Thermal shock and cycling test
1)电池电量≥95%SOC；

2)最高温度 60 ±2℃或更高，最低温度−40 ℃或更低，每个温度点保持至少 6 h，转换时间小于 30 min；

3)5 个循环后，在(22±5)℃下存放 24 h;

4)进行一次标准循环，然后观察1h。

要求：无电解液渗漏、无破裂（仅适用于高压REESS系统）、无排气、无起火和无爆炸，针对高压REESS系统，绝缘内阻测量≥100Ω/。

#### 3.机械冲击Mechanical shock
1)温度：20±10℃，≥95%SOC ;

2)按照不同车型选择相应表格参数进行，正方向、负方向或者二个都有（120ms ,28g）。

![](/img/ECER100.png)

要求：无电解液渗漏、无破裂（仅适用于高压REESS系统）、无排气、无起火和无爆炸，针对高压REESS系统，绝缘内阻测量≥100Ω/。

#### 4.外部火烧 Fire resistance
1)温度：0℃，≥95%SOC；

2)火焰预热60s,直接暴露于火焰70s后间接暴露于火焰60s；

3)测试样品表面温度降低到环境温度或者超过3小时自然冷却。

注：当高压REESS系统安装好最低面高于1.5米时可不做这项测试。

要求：测试过程中，RESS系统应不显示有爆炸的迹象。

#### 5.过充保护Overcharge protection
1)温度：20±10℃，≥50%SOC；

2)法规分为4种模式：电池充电靠车辆动力；电池通过外部电源充电同时电池供电电路禁用；通过断开线束进行充电；通过直接连接电池的接口进行充电；

3)使用最大充电电流充电，直到电池过充保护动作或者无动作的话，继续充电直到电池的温度比最大工作温度高10℃，并保持充电12小时；

4)进行一次标准充放电，测试结束后再观察1h。

要求：无电解液渗漏、无破裂（仅适用于高压REESS系统）、无排气、无起火和无爆炸，针对高压REESS系统，绝缘内阻测量≥100Ω/。

#### 6.过放保护Over-discharge protection
1)温度：20±10℃，≥50%SOC；

2)法规分为4种模式：电池充电靠车辆动力；电池通过外部电源充电同时电池供电电路禁用；通过断开线束进行充电；通过直接连接电池的接口进行充电；

3)使用合适的电流进行放电，直到电池过放保护动作或放电到额定电压的25%；

4)进行一次标准充放电，测试结束后再观察1h。

要求：无电解液渗漏、无破裂（仅适用于高压REESS系统）、无排气、无起火和无爆炸，针对高压REESS系统，绝缘内阻测量≥100Ω/。

#### 7.过温保护Over-temperature protection
1)以恒定电流进行充放电；

2)后把装置放入对流烤箱或者人工气候室中，然后逐渐提升加热炉或者气候室的温度至预先设定
的水平。当接受测试的装置抑制和/或限制充电和/或放电，阻止温度增加，或者当接受测试的装
置稳定其温度，测试结束。

要求：无电解液渗漏、无破裂（仅适用于高压REESS系统）、无排气、无起火和无爆炸，针对高压REESS系统，绝缘内阻测量≥100Ω/。

#### 8.过流保护Over-current protection
1)温度：20±10℃，≥50%SOC；

2)使用外部电源对电池进行充电,逐步提高充电电流，直到达到保护设定值，然后继续充电直到电池过流保护动作或者温度稳定（2h内温度变化小于4℃）；

3)进行一次标准充放电，测试结束后再观察1h。

要求：无电解液渗漏、无破裂（仅适用于高压REESS系统）、无排气、无起火和无爆炸，针对高压REESS系统，绝缘内阻测量≥100Ω/。

#### 标准充放电
1C放电，1/3C充电（中间15min）。
## 后记

待下次再补充锂电池 MSDS/SDS。

—— Eric Zhang 记于 2021.09

File: _posts/2021-09-22-Transportation-Testing-Lithium-Batteries.md
---
layout:     post
title:      10. 动力电池运输——UN 38.3标准测试简介
subtitle:    "\"动力电池知识\""
date:       2021-09-22
author:     Eric Zhang
header-img: img/UN383.png
catalog: true
tags:
    - 动力电池
    - 锂电池
    - 学习
---

> “🙉🙉🙉 ”


## 前言

### 什么是UN 38.3？
几乎所有的锂电池必须通过联合国试验和标准手册UN 38.3的检测和认证，以确保锂电池在运输过程中的安全。
UN/DOT 38.3《关于危险货物运输的建议书 试验和标准手册》ST/SG/AC.10/11/Rev.7, 38.3。
该标准包含了八个部分：第T1-T5部分使用相同的样品，并且依次进行测试，所有的一次和二次电池和电池组属于这部分内容；
第T6-T8部分适用性较为有限。下面对UN 38.3标准各试验部分进行简单介绍。

![](/img/20201016161924.png)

## 正文—试验介绍
### T1. 高度模拟
这是模拟非增压飞机空间（货物区）在15000米高度的低压测试。

试验电池和电池组应在压力等于或低于11.6千帕和环境温度(20 ±5℃)下存放至少6小时。

要求：无渗漏、无排气、无解体，无破裂和无起火，并且试验后开路电压不小于其进行前电压的90%，质量损失限值0.1%。

### T2.温度试验 
本试验评估电池和电池组的密封完善性和内部电连接。试验利用迅速和极端的温度变化进行。

试验电池和电池组应先在试验温度等于 72±2℃的条件下存放至少 6 小时，接着再在试验温
度等于-40±2℃的条件下存放至少6小时。两个极端试验温度之间的最大时间间隔为 30 分钟。此程序重
复进行，共完成 10 次，接着将所有试验电池和电池组在环境温度(20±5℃)下存放 24 小时。对于大型
电池和电池组，暴露于极端试验温度的时间至少应为 12 小时。

要求：无渗漏、无排气、无解体，无破裂和无起火，并且试验后开路电压不小于其进行前电压的90%，质量损失限值0.1%。

#### T3.振动
本试验模拟运输过程中的振动。

电池和电池组紧固于振动机平台，但紧固程度不能造成电池变形以致不能准确传递振动。
振动应是正弦波形，对数频率扫描从7Hz到200Hz，再回到7Hz，跨度为15分钟。
对电池和小型电池组（总质量不足12kg）：从7 Hz开始，保持1gn 的最大加速度，直到频率达到18 Hz。然后将振幅保持在0.8 毫米(总偏移1.6 毫米)，并增加频率直到最大加速度达到8 gn (频率约为50 Hz)。将最大加速度保持在8 gn 直到频率增加到200 Hz。
对大型电池组(总质量≥12kg)：从7Hz开始，保持1 gn 的最大加速度，直到频率达到18Hz。然后将振幅保持在0.8 毫米(总偏移1.6 毫米)，并增加频率直到最大加速度达到2 gn (频率约为25 Hz)。将最大加速度保持在2 gn 直到频率增加到200Hz。
这一振动过程须对三个互相垂直的电池安装方位的每一方向重复进行12次，总共为时3小时。其中一个振动方向必须与端面垂直。

要求：无渗漏、无排气、无解体，无破裂和无起火，并且试验后开路电压不小于其进行前电压的90%，质量损失限值0.1%。

#### T4.冲击
本试验评估电池和电池组对累积冲击效应的耐受程度。

试验电池和电池组用坚固支架紧固在试验机上，支架支撑着每个试验电池组的所有安装面。
每个电池须经受最大加速度150 gn 和脉冲持续时间6 毫秒的半正弦波冲击。大型电池须经受最大加速度50 gn 和脉冲持续时间11 毫秒的半正弦波冲击。
小型电池组以峰值为 150gn（或与 $\sqrt{1000850 \div m} $中的较小值）的半正弦的加速度撞击，脉冲持续 6 毫秒，
大型电池组须经受最大加速度 50gn（或与 $\sqrt{30000 \div m} $中的较小值）和脉冲持续时间 11 毫秒的半正弦波冲击。
每个电池或电池组须在三个互相垂直的电池安装方位的正方向经受三次冲击，接着在反方向经受三次冲击，总共经受 18 次冲击。(mass以kg表示)

要求：无渗漏、无排气、无解体，无破裂和无起火，并且试验后开路电压不小于其进行前电压的90%，质量损失限值0.1%。

#### T5.外部短路
本试验模拟外部短路。

电池和电池组的外壳温度稳定在57±4℃后，在此温度下对电池进行外部短路，外电路的总阻值应小于0.1Ω，持续短路至样品外壳温度回落到57±4℃后至少再继续短路1 h；
对于大型电池组，外壳温度降幅达试验中所观察的的最高温升幅的二分之一并保持低于该数值。电池电池组必须再观察6h结束试验。

要求：外壳温度不超过170℃，并且在试验过程中及试验后6小时内不解体、不破裂、不着火。

#### T6.撞击/挤压
本节的试验模拟撞击或挤压等可能造成内部短路的机械性破坏。

撞击（适用于直径不小于18.0毫米的圆柱形电）
将样品电池置于平板上，将一直径为15.8mm±0.1mm的不锈钢棒横放在样品中心，一块9.1Kg±0.1Kg的重锤从61 ±2.5 cm高度落到试样上。圆柱形电池受撞击时，其长轴应平行于平板并且垂直于放在受检电池中心的直径为 15.8mm的棒。每一试样只经受一次撞击，电池必须再观察6h结束试验。
挤压(适用于棱柱形、袋装、硬币/纽扣电池和直径小于18.0毫米的圆柱形电池)
将试样电池放在两个平面之间挤压，挤压力度逐渐增大，速度大约为1.5cm/s.挤压持续进行，直到出现以下三种情况之一：(a)施加的力量达到13kN±0.78kN;(b)电池的电压下降至少100mV;(c)电池变形达到原始厚度的50%或以上。棱柱形和袋装电池应从最宽的一面施压。硬币/纽扣电池应从平坦表面施压。圆柱形电池应从与纵轴垂直的方向施压。每个试样电池只做一次挤压试验，电池必须再观察6h结束试验。

要求：外壳温度不超过170℃，并且在试验过程中及试验后6小时内不解体、不破裂、不着火。

#### T7.过度充电
本试验评估可充电电池组或可充电单一电池电池组承受过度充电状况的能力。

充电电流必须是制造商推荐的最大持续充电电流的两倍。试验的最小电压应为如下：
（a）当制造商推荐的充电电压不超过18V时，试验的最小电压应为2倍于电池的最大充电电压或为22V二者中较小者；
（b）当制造商推荐的充电电压超过18V时，试验的最小电压应为最大充电电压的1.2倍。
该试验应在环境温度下进行。进行试验的时间应为24小时。在过充电结束后观察被检电池7天。

要求：试验后7天内不解体、不着火。

#### T8.强制放电
本试验评估可充电电池组或可充电单一电池电池组承受过度充电状况的能力。

每个电池应在环境温度下与12V直流电源串联在起始电流等于制造商给定的最大放电电流的条件下强制放电。
将适当大小和额定值的电阻负荷与试验电池串联，计算得出给定的放电电流。对每个电池进行强制放电，放电时间(小时)应等于其额定容量除以初始试验电流(安培)。

要求：原电池或可充电电池如在试验过程中和试验后7天内无解体，无起火，即符合本项要求。

## 后记

待下次补充锂电池 MSDS/SDS。

—— Eric Zhang 记于 2021.09

File: _posts/2021-09-25-Battery-Testing-According-To-ECE-R100-Rev3.md
---
layout:     post
title:      12. 电动汽车动力电池测试——欧盟ECE R100 Rev3
subtitle:    "\"电动汽车知识\""
date:       2021-09-25
author:     Eric Zhang
header-img: img/battery.jpeg
catalog: true
tags:
    - 电气汽车
    - 锂电池
    - 认证
---

> “🙉🙉🙉 ”


## 前言

动力电池是新能源汽车的核心零部件，对新能源汽车的动力性、安全性、续驶里程和使用寿命起着决定性作用。对出口欧盟电动车用
电池系统的测试标准ECERegulationNo.100(ECER100)进行了聚焦测试项目、测试方法分解。有针对性地给出ECER100标准下的电池
系统测试关键环节，为国内企业进行ECER100认证提供了参考。


## 正文—测试项目介绍
### 1. 振动Vibration test
1)温度：22±5℃，≥95%SOC,垂直方向;

2)正弦振动 7-50-7Hz 3h重复12次;

3)频率与加速度关系:

7-18Hz 10m/s2

18-30Hz 10逐渐降低到2m/s2

30-50Hz 2m/s2

4)振动完成后进行标准充放电，然后静置1h观察;

要求：无电解液渗漏、无破裂（仅适用于高压REESS系统）、无排气、无起火和无爆炸，针对高压REESS系统，绝缘内阻测量≥100Ω/。

### 2.温度冲击Thermal shock and cycling test
1)电池电量≥95%SOC；

2)最高温度 60 ±2℃或更高，最低温度−40 ℃或更低，每个温度点保持至少 6 h，转换时间小于 30 min；

3)5 个循环后，在(22±5)℃下存放 24 h;

4)进行一次标准循环，然后观察1h。

要求：无电解液渗漏、无破裂（仅适用于高压REESS系统）、无排气、无起火和无爆炸，针对高压REESS系统，绝缘内阻测量≥100Ω/。

#### 3.机械冲击Mechanical shock
1)温度：20±10℃，≥95%SOC ;

2)按照不同车型选择相应表格参数进行，正方向、负方向或者二个都有（120ms ,28g）。

![](/img/ECER100.png)

要求：无电解液渗漏、无破裂（仅适用于高压REESS系统）、无排气、无起火和无爆炸，针对高压REESS系统，绝缘内阻测量≥100Ω/。

#### 4.外部火烧 Fire resistance
1)温度：0℃，≥95%SOC；

2)火焰预热60s,直接暴露于火焰70s后间接暴露于火焰60s；

3)测试样品表面温度降低到环境温度或者超过3小时自然冷却。

注：当高压REESS系统安装好最低面高于1.5米时可不做这项测试。

要求：测试过程中，RESS系统应不显示有爆炸的迹象。

#### 5.过充保护Overcharge protection
1)温度：20±10℃，≥50%SOC；

2)法规分为4种模式：电池充电靠车辆动力；电池通过外部电源充电同时电池供电电路禁用；通过断开线束进行充电；通过直接连接电池的接口进行充电；

3)使用最大充电电流充电，直到电池过充保护动作或者无动作的话，继续充电直到电池的温度比最大工作温度高10℃，并保持充电12小时；

4)进行一次标准充放电，测试结束后再观察1h。

要求：无电解液渗漏、无破裂（仅适用于高压REESS系统）、无排气、无起火和无爆炸，针对高压REESS系统，绝缘内阻测量≥100Ω/。

#### 6.过放保护Over-discharge protection
1)温度：20±10℃，≥50%SOC；

2)法规分为4种模式：电池充电靠车辆动力；电池通过外部电源充电同时电池供电电路禁用；通过断开线束进行充电；通过直接连接电池的接口进行充电；

3)使用合适的电流进行放电，直到电池过放保护动作或放电到额定电压的25%；

4)进行一次标准充放电，测试结束后再观察1h。

要求：无电解液渗漏、无破裂（仅适用于高压REESS系统）、无排气、无起火和无爆炸，针对高压REESS系统，绝缘内阻测量≥100Ω/。

#### 7.过温保护Over-temperature protection
1)以恒定电流进行充放电；

2)后把装置放入对流烤箱或者人工气候室中，然后逐渐提升加热炉或者气候室的温度至预先设定
的水平。当接受测试的装置抑制和/或限制充电和/或放电，阻止温度增加，或者当接受测试的装
置稳定其温度，测试结束。

要求：无电解液渗漏、无破裂（仅适用于高压REESS系统）、无排气、无起火和无爆炸，针对高压REESS系统，绝缘内阻测量≥100Ω/。

#### 8.过流保护Over-current protection
1)温度：20±10℃，≥50%SOC；

2)使用外部电源对电池进行充电,逐步提高充电电流，直到达到保护设定值，然后继续充电直到电池过流保护动作或者温度稳定（2h内温度变化小于4℃）；

3)进行一次标准充放电，测试结束后再观察1h。

要求：无电解液渗漏、无破裂（仅适用于高压REESS系统）、无排气、无起火和无爆炸，针对高压REESS系统，绝缘内阻测量≥100Ω/。

#### 标准充放电
1C放电，1/3C充电（中间15min）。
## 后记

待下次再补充锂电池 MSDS/SDS。

[科学上网](https://justmysocks.net/members/aff.php?aff=10848) 

—— Eric Zhang 记于 2021.09

File: _posts/2022-08-18-Solid-state-Battery.md
---
layout:     post
title:      10. 什么是固态电池
subtitle:    "\"固态电池知识\""
date:       2022-08-16
author:     Eric Zhang
header-img: img/Solid-state -Battery.jpg
catalog: true
tags:
    - 固态电池
    - 锂电池
    - 学习
---

> “🙉🙉🙉 ”


## 前言

### 1. 什么是全固态电池？
如其名所示，全固态电池是构成电池的所有部件均是“固态”的电池。锂离子电池等二次电池（可以充电、反复使用的电池）基本上由以金属为材料的两个电极（正极和负极）以及充满其间的电解质构成。传统二次电池的电解质使用液体，而全固态电池的电解质使用固体。

电解质成为固体后，可望推出容量比锂离子电池大、高功率的电池。另外，通过使电解质成为固体后，还具有比锂离子电池安全的优点，装载于电动汽车等的可能性也引人注目。

全固态电池如果能够实用化，将具备各种优点。现在，各家公司正在为大量供应进行产品开发和量产化而互相激烈竞争。

## 正文
### 2. 全固态电池的工作原理

![](/img/Solid-state -Battery1.JPG)

有关从电池取出电能的工作原理，全固态电池与锂离子电池几乎相同。金属被用作为电极材料，离子通过电解质在正负极之间移动，从而产生电的流动。两者之间的主要区别在于电解质是否固体。如果电解质是液体，则有隔开正极和负极的隔膜，防止正极侧的液体和负极侧的液体急剧混合，而如是固态电解质，就不需要隔膜。

全固态电池研究的关键在于找到和开发固体材料。以前，没有找到离子能在内部移动，使足够的电向电极流动的固体材料，找到后全固态电池的开发日益活跃。通过将电解质从液体变为固体，离子在电池内频繁移动，可以实现比锂离子电池容量大、功率高的电池。

### 3. 全固态电池的种类
全固态电池按其制造方式被分类为“堆积型”和“薄膜型”两大类，能储存的能量的量不同。

种类	特点	所设想的用途
堆积型	能储存的能量的量多。	电动汽车的电池等
薄膜型	能储存的能量的量少，但耐用。	IoT设备等

#### 堆积型全固态电池的特点
粉体（粉和粒子等集聚的物质）被用作为电极和电解质的材料。可以制作能储存更多能量的大容量电池。设想主要用于电动汽车等大型物体。

#### 薄膜型全固态电池的特点
是以在真空状态下在电极上堆积薄膜状电解质的方式制造的电池。能储存的能量少，无法输出大容量。但有循环寿命长、易于制造等优点。因是小型，所以适合用于传感器等小型设备。

4. 与锂离子电池的区别，全固态电池的优点
作为下一代二次电池得到期待的全固态电池有以下所示的各种优点。

![](/img/Solid-state -Battery2.JPG)

#### 能耐低温至高温

因为锂离子电池的电解质使用可燃性有机溶剂（溶化不溶于水的物质的液体），所以担心在高温环境下的使用。而全固态电池的电解质不使用可燃性材料，所以在更高温度下也可使用。

而且，在低温下液体电解质中有时离子移动会变得迟钝，电池性能会下降，电压也会下降。而低温下固体电解质也不会像液体般地结冻，所以内部的电阻并不怎么上升，电池性能也并不怎么下降。

#### 可以快速充电

耐高温的优点在快速充电时也很有利。越是快速充电，电池的温度越高，耐高温的全固态电池能比现在的锂离子电池更快速地充电。

#### 寿命长

电池的寿命因电解质的性质而异。因为锂离子电池不利用其他二次电池似的电池反应，所以电极老化少，寿命长，但是长期使用时还是可见电解质的老化。在这一点上，因为全固态电池的电解质比液体的老化更少，所以可进一步延长寿命。

#### 形状的自由度高

为了防止液体漏出，液体电解质在结构上有限制，而全固态电池因为没有这种限制，所以易于小型化、薄型化，还可叠合、折弯使用，可以各种形状使用。

### 5. 全固态电池的用途

![](/img/Solid-state -Battery3.JPG)

全固态电池的另一个备受期待的用途是电动汽车。现在，锂离子电池被用于电动汽车，如果使用全固态电池，则因为不含可燃性有机溶剂，所以可望降低由事故引起的起火等风险。另外，现在的电动汽车与加汽油相比，充电较花时间，如果使用全固态电池，则能更快速地充电。

另外，积极推进全固态电池实用化的原因之一是可以弥补锂离子电池具有的不耐高温的弱点。如果利用耐热的特点，便可以直接焊接在电子基板上，所以设想可用于电子设备的备份电源和IoT传感器等。如果用于电脑和智能手机等，便可实现更长时间、更有力地工作。

而且，与锂离子电池相比，因为可以实现更大容量、更大功率，所以可望用于飞机和船舶等，而且因为能适应从高温至低温的温度变化，所以还可望用于在宇宙空间所用的设备等。

### 6. 全固态电池的安全性

因为锂离子电池将易于汽化的有机溶剂用作为电解质，所以人们担心在高温环境下的使用。另外，使用液体电解质时，为了不造成正极和负极因冲击而直接接触的状态（短路），需使用将正极和负极隔开的隔膜等。

因为全固态电池的电极被固体隔开，所以不易发生短路，并因为使用耐热性高的电解质，所以可以在更高温度下使用。虽说如此，因为电池均是“能源罐头”，所以全固态电池也有风险。可能会因某种原因，电极发生短路，所以使用操作时需要小心谨慎。
## 后记

—— Eric Zhang 记于 2022.8

File: _posts/2022-08-18-UN-DOT-38.3-Transportation-Testing-Lithium-Batteries.md
---
layout:     post
title:      10. 动力电池运输——UN 38.3标准测试简介
subtitle:    "\"动力电池知识\""
date:       2022-11-12
author:     Eric Zhang
header-img: img/UN383.png
catalog: true
tags:
    - 动力电池
    - 锂电池
    - 学习
---

> “🙉🙉🙉 ”


## 前言

### 什么是UN 38.3？
几乎所有的锂电池必须通过联合国试验和标准手册UN 38.3的检测和认证，以确保锂电池在运输过程中的安全。
UN/DOT 38.3《关于危险货物运输的建议书 试验和标准手册》ST/SG/AC.10/11/Rev.7, 38.3。
该标准包含了八个部分：第T1-T5部分使用相同的样品，并且依次进行测试，所有的一次和二次电池和电池组属于这部分内容；
第T6-T8部分适用性较为有限。下面对UN 38.3标准各试验部分进行简单介绍。

![](/img/20201016161924.png)

## 正文—试验介绍
### T1. 高度模拟
这是模拟非增压飞机空间（货物区）在15000米高度的低压测试。

试验电池和电池组应在压力等于或低于11.6千帕和环境温度(20 ±5℃)下存放至少6小时。

要求：无渗漏、无排气、无解体，无破裂和无起火，并且试验后开路电压不小于其进行前电压的90%，质量损失限值0.1%。

### T2.温度试验 
本试验评估电池和电池组的密封完善性和内部电连接。试验利用迅速和极端的温度变化进行。

试验电池和电池组应先在试验温度等于 72±2℃的条件下存放至少 6 小时，接着再在试验温
度等于-40±2℃的条件下存放至少6小时。两个极端试验温度之间的最大时间间隔为 30 分钟。此程序重
复进行，共完成 10 次，接着将所有试验电池和电池组在环境温度(20±5℃)下存放 24 小时。对于大型
电池和电池组，暴露于极端试验温度的时间至少应为 12 小时。

要求：无渗漏、无排气、无解体，无破裂和无起火，并且试验后开路电压不小于其进行前电压的90%，质量损失限值0.1%。

#### T3.振动
本试验模拟运输过程中的振动。

电池和电池组紧固于振动机平台，但紧固程度不能造成电池变形以致不能准确传递振动。
振动应是正弦波形，对数频率扫描从7Hz到200Hz，再回到7Hz，跨度为15分钟。
对电池和小型电池组（总质量不足12kg）：从7 Hz开始，保持1gn 的最大加速度，直到频率达到18 Hz。然后将振幅保持在0.8 毫米(总偏移1.6 毫米)，并增加频率直到最大加速度达到8 gn (频率约为50 Hz)。将最大加速度保持在8 gn 直到频率增加到200 Hz。
对大型电池组(总质量≥12kg)：从7Hz开始，保持1 gn 的最大加速度，直到频率达到18Hz。然后将振幅保持在0.8 毫米(总偏移1.6 毫米)，并增加频率直到最大加速度达到2 gn (频率约为25 Hz)。将最大加速度保持在2 gn 直到频率增加到200Hz。
这一振动过程须对三个互相垂直的电池安装方位的每一方向重复进行12次，总共为时3小时。其中一个振动方向必须与端面垂直。

要求：无渗漏、无排气、无解体，无破裂和无起火，并且试验后开路电压不小于其进行前电压的90%，质量损失限值0.1%。

#### T4.冲击
本试验评估电池和电池组对累积冲击效应的耐受程度。

试验电池和电池组用坚固支架紧固在试验机上，支架支撑着每个试验电池组的所有安装面。
每个电池须经受最大加速度150 gn 和脉冲持续时间6 毫秒的半正弦波冲击。大型电池须经受最大加速度50 gn 和脉冲持续时间11 毫秒的半正弦波冲击。
小型电池组以峰值为 150gn（或与 $\sqrt{1000850 \div m} $中的较小值）的半正弦的加速度撞击，脉冲持续 6 毫秒，
大型电池组须经受最大加速度 50gn（或与 $\sqrt{30000 \div m} $中的较小值）和脉冲持续时间 11 毫秒的半正弦波冲击。
每个电池或电池组须在三个互相垂直的电池安装方位的正方向经受三次冲击，接着在反方向经受三次冲击，总共经受 18 次冲击。(mass以kg表示)

要求：无渗漏、无排气、无解体，无破裂和无起火，并且试验后开路电压不小于其进行前电压的90%，质量损失限值0.1%。

#### T5.外部短路
本试验模拟外部短路。

电池和电池组的外壳温度稳定在57±4℃后，在此温度下对电池进行外部短路，外电路的总阻值应小于0.1Ω，持续短路至样品外壳温度回落到57±4℃后至少再继续短路1 h；
对于大型电池组，外壳温度降幅达试验中所观察的的最高温升幅的二分之一并保持低于该数值。电池电池组必须再观察6h结束试验。

要求：外壳温度不超过170℃，并且在试验过程中及试验后6小时内不解体、不破裂、不着火。

#### T6.撞击/挤压
本节的试验模拟撞击或挤压等可能造成内部短路的机械性破坏。

撞击（适用于直径不小于18.0毫米的圆柱形电）
将样品电池置于平板上，将一直径为15.8mm±0.1mm的不锈钢棒横放在样品中心，一块9.1Kg±0.1Kg的重锤从61 ±2.5 cm高度落到试样上。圆柱形电池受撞击时，其长轴应平行于平板并且垂直于放在受检电池中心的直径为 15.8mm的棒。每一试样只经受一次撞击，电池必须再观察6h结束试验。
挤压(适用于棱柱形、袋装、硬币/纽扣电池和直径小于18.0毫米的圆柱形电池)
将试样电池放在两个平面之间挤压，挤压力度逐渐增大，速度大约为1.5cm/s.挤压持续进行，直到出现以下三种情况之一：(a)施加的力量达到13kN±0.78kN;(b)电池的电压下降至少100mV;(c)电池变形达到原始厚度的50%或以上。棱柱形和袋装电池应从最宽的一面施压。硬币/纽扣电池应从平坦表面施压。圆柱形电池应从与纵轴垂直的方向施压。每个试样电池只做一次挤压试验，电池必须再观察6h结束试验。

要求：外壳温度不超过170℃，并且在试验过程中及试验后6小时内不解体、不破裂、不着火。

#### T7.过度充电
本试验评估可充电电池组或可充电单一电池电池组承受过度充电状况的能力。

充电电流必须是制造商推荐的最大持续充电电流的两倍。试验的最小电压应为如下：
（a）当制造商推荐的充电电压不超过18V时，试验的最小电压应为2倍于电池的最大充电电压或为22V二者中较小者；
（b）当制造商推荐的充电电压超过18V时，试验的最小电压应为最大充电电压的1.2倍。
该试验应在环境温度下进行。进行试验的时间应为24小时。在过充电结束后观察被检电池7天。

要求：试验后7天内不解体、不着火。

#### T8.强制放电
本试验评估可充电电池组或可充电单一电池电池组承受过度充电状况的能力。

每个电池应在环境温度下与 12 伏直流电源串联在起始电流等于制造商给定的最大放电电流的条件下强制放电。
将适当大小和额定值的电阻负荷与试验电池串联，计算得出给定的放电电流。对每个电池进行强制放电，放电时间(小时)应等于其额定容量除以初始试验电流(安培)。

要求：原电池或可充电电池如在试验过程中和试验后 7 天内无解体，无起火，即符合本项要求。

## 后记

待下次补充锂电池 MSDS/SDS。

—— Eric Zhang 记于 2022.11

File: _posts/2022-11-12-Transportation-Testing-Lithium-Batteries.md
---
layout:     post
title:      10. 动力电池运输——UN 38.3标准测试简介
subtitle:    "\"动力电池知识\""
date:       2022-11-12
author:     Eric Zhang
header-img: img/UN383.png
catalog: true
tags:
    - 动力电池
    - 锂电池
    - 学习
---

> “🙉🙉🙉 ”


## 前言

### 什么是UN 38.3？
几乎所有的锂电池必须通过联合国试验和标准手册UN 38.3的检测和认证，以确保锂电池在运输过程中的安全。
UN/DOT 38.3《关于危险货物运输的建议书 试验和标准手册》ST/SG/AC.10/11/Rev.7, 38.3。
该标准包含了八个部分：第T1-T5部分使用相同的样品，并且依次进行测试，所有的一次和二次电池和电池组属于这部分内容；
第T6-T8部分适用性较为有限。下面对UN 38.3标准各试验部分进行简单介绍。

![](/img/20201016161924.png)

## 正文—试验介绍
### T1. 高度模拟
这是模拟非增压飞机空间（货物区）在15000米高度的低压测试。

试验电池和电池组应在压力等于或低于11.6千帕和环境温度(20 ±5℃)下存放至少6小时。

要求：无渗漏、无排气、无解体，无破裂和无起火，并且试验后开路电压不小于其进行前电压的90%，质量损失限值0.1%。

### T2.温度试验 
本试验评估电池和电池组的密封完善性和内部电连接。试验利用迅速和极端的温度变化进行。

试验电池和电池组应先在试验温度等于 72±2℃的条件下存放至少 6 小时，接着再在试验温
度等于-40±2℃的条件下存放至少6小时。两个极端试验温度之间的最大时间间隔为 30 分钟。此程序重
复进行，共完成 10 次，接着将所有试验电池和电池组在环境温度(20±5℃)下存放 24 小时。对于大型
电池和电池组，暴露于极端试验温度的时间至少应为 12 小时。

要求：无渗漏、无排气、无解体，无破裂和无起火，并且试验后开路电压不小于其进行前电压的90%，质量损失限值0.1%。

#### T3.振动
本试验模拟运输过程中的振动。

电池和电池组紧固于振动机平台，但紧固程度不能造成电池变形以致不能准确传递振动。
振动应是正弦波形，对数频率扫描从7Hz到200Hz，再回到7Hz，跨度为15分钟。
对电池和小型电池组（总质量不足12kg）：从7 Hz开始，保持1gn 的最大加速度，直到频率达到18 Hz。然后将振幅保持在0.8 毫米(总偏移1.6 毫米)，并增加频率直到最大加速度达到8 gn (频率约为50 Hz)。将最大加速度保持在8 gn 直到频率增加到200 Hz。
对大型电池组(总质量≥12kg)：从7Hz开始，保持1 gn 的最大加速度，直到频率达到18Hz。然后将振幅保持在0.8 毫米(总偏移1.6 毫米)，并增加频率直到最大加速度达到2 gn (频率约为25 Hz)。将最大加速度保持在2 gn 直到频率增加到200Hz。
这一振动过程须对三个互相垂直的电池安装方位的每一方向重复进行12次，总共为时3小时。其中一个振动方向必须与端面垂直。

要求：无渗漏、无排气、无解体，无破裂和无起火，并且试验后开路电压不小于其进行前电压的90%，质量损失限值0.1%。

#### T4.冲击
本试验评估电池和电池组对累积冲击效应的耐受程度。

试验电池和电池组用坚固支架紧固在试验机上，支架支撑着每个试验电池组的所有安装面。
每个电池须经受最大加速度150 gn 和脉冲持续时间6 毫秒的半正弦波冲击。大型电池须经受最大加速度50 gn 和脉冲持续时间11 毫秒的半正弦波冲击。
小型电池组以峰值为 150gn（或与 $\sqrt{1000850 \div m} $中的较小值）的半正弦的加速度撞击，脉冲持续 6 毫秒，
大型电池组须经受最大加速度 50gn（或与 $\sqrt{30000 \div m} $中的较小值）和脉冲持续时间 11 毫秒的半正弦波冲击。
每个电池或电池组须在三个互相垂直的电池安装方位的正方向经受三次冲击，接着在反方向经受三次冲击，总共经受 18 次冲击。(mass以kg表示)

要求：无渗漏、无排气、无解体，无破裂和无起火，并且试验后开路电压不小于其进行前电压的90%，质量损失限值0.1%。

#### T5.外部短路
本试验模拟外部短路。

电池和电池组的外壳温度稳定在57±4℃后，在此温度下对电池进行外部短路，外电路的总阻值应小于0.1Ω，持续短路至样品外壳温度回落到57±4℃后至少再继续短路1 h；
对于大型电池组，外壳温度降幅达试验中所观察的的最高温升幅的二分之一并保持低于该数值。电池电池组必须再观察6h结束试验。

要求：外壳温度不超过170℃，并且在试验过程中及试验后6小时内不解体、不破裂、不着火。

#### T6.撞击/挤压
本节的试验模拟撞击或挤压等可能造成内部短路的机械性破坏。

撞击（适用于直径不小于18.0毫米的圆柱形电）
将样品电池置于平板上，将一直径为15.8mm±0.1mm的不锈钢棒横放在样品中心，一块9.1Kg±0.1Kg的重锤从61 ±2.5 cm高度落到试样上。圆柱形电池受撞击时，其长轴应平行于平板并且垂直于放在受检电池中心的直径为 15.8mm的棒。每一试样只经受一次撞击，电池必须再观察6h结束试验。
挤压(适用于棱柱形、袋装、硬币/纽扣电池和直径小于18.0毫米的圆柱形电池)
将试样电池放在两个平面之间挤压，挤压力度逐渐增大，速度大约为1.5cm/s.挤压持续进行，直到出现以下三种情况之一：(a)施加的力量达到13kN±0.78kN;(b)电池的电压下降至少100mV;(c)电池变形达到原始厚度的50%或以上。棱柱形和袋装电池应从最宽的一面施压。硬币/纽扣电池应从平坦表面施压。圆柱形电池应从与纵轴垂直的方向施压。每个试样电池只做一次挤压试验，电池必须再观察6h结束试验。

要求：外壳温度不超过170℃，并且在试验过程中及试验后6小时内不解体、不破裂、不着火。

#### T7.过度充电
本试验评估可充电电池组或可充电单一电池电池组承受过度充电状况的能力。

充电电流必须是制造商推荐的最大持续充电电流的两倍。试验的最小电压应为如下：
（a）当制造商推荐的充电电压不超过18V时，试验的最小电压应为2倍于电池的最大充电电压或为22V二者中较小者；
（b）当制造商推荐的充电电压超过18V时，试验的最小电压应为最大充电电压的1.2倍。
该试验应在环境温度下进行。进行试验的时间应为24小时。在过充电结束后观察被检电池7天。

要求：试验后7天内不解体、不着火。

#### T8.强制放电
本试验评估可充电电池组或可充电单一电池电池组承受过度充电状况的能力。

每个电池应在环境温度下与12V直流电源串联在起始电流等于制造商给定的最大放电电流的条件下强制放电。
将适当大小和额定值的电阻负荷与试验电池串联，计算得出给定的放电电流。对每个电池进行强制放电，放电时间(小时)应等于其额定容量除以初始试验电流(安培)。

要求：原电池或可充电电池如在试验过程中和试验后7天内无解体，无起火，即符合本项要求。

## 后记

待下次补充锂电池 MSDS/SDS。

—— Eric Zhang 记于 2022.11
